Repository: paradimdata/project_chameleon

# project_chameleon
Repository for Project Chameleon conversion scripts

## Working conversion functions held in the repository:
- 4D STEM: documented and converted to series of 2D slices 
- NON 4D STEM: Data graphed and converted to png (Experiencing difficulties)
- XRD: Bruker RAW/UXD to CSV
- RHEED: 16 bpp images to TIF/PNG
- MBE: Data sorted and graphed
- PPMS/MPMS: Relevant lines extracted and saved

## Conversions still in progress
- ARPES
- JEOL SEM
- EBSD
- Bruker BRML

## Description of individual working functions

File: tests/data/ppms/Thermal transport example file.dat
[Header]
; Thermal Transport Data File (default extension .dat)
; Copyright 2000, Quantum Design, Inc. All rights reserved.
TITLE,ML_PPMS_20230602_1_NN_EuS_1.13_Nb2Se4_PressedAnnealedPellet_TTO_4ProbeCuLeads_2-300K
FILEOPENTIME,13182042.64,06/02/2023,5:00 pm
BYAPP,THERMAL_TRANSPORT,1.0,1.1
INFO,PPMS Thermal Transport Option Version: Release 1.1.5 Build 5,APPNAME
INFO,(EuS)1.13(NbSe2)2,SAMPLE_MATERIAL
INFO,,SAMPLE_COMMENT
INFO,6.1,SAMPLE_VLEAD_SEPARATION
INFO,6.1,SAMPLE_ILEAD_SEPARATION
INFO,5,SAMPLE_CROSS_SECTION
INFO,15.25,SAMPLE_SURFACE_AREA
INFO,1.0,SAMPLE_EMISSIVITY
DATATYPE,COMMENT,1
DATATYPE,TIME,2
FIELDGROUP,ThermalCond, 2,4,5,6,7,8,19,20,22,28
FIELDGROUP,SeebeckCoef, 2,4,5,6,9,10,19,20,22,28
FIELDGROUP,Resistivity, 2,4,5,6,11,12,19,20,22,28
FIELDGROUP,Merit-ZT,    2,4,5,6,7,8,9,10,11,12,13,14,19,20,22,28
STARTUPGROUP,All
STARTUPAXIS,X,6
STARTUPAXIS,Y1,7
STARTUPAXIS,Y2,9
STARTUPAXIS,Y3,11
[Data]
Comment,Time Stamp (sec),Status (code),Error (code),Magnetic Field (Oe),Sample Temp. (K),Conductivity (W/K-m),Cond. Std.Dev.,Seebeck Coef. (µV/K),Seebeck Std.Dev.,Resistivity (Ohm-m),Resist Std.Dev.,Figure of Merit ZT,Merit Std.Dev.,Delta Temp. (K),Conductance (W/K),Raw Conductance (W/K),Seebeck Volt. (µV),Resistance (Ohm),Min. Temp. (K),Max. Temp. (K),Temp. Rise (K),Req. Htr Power (W),Heater Power (W),Rad. Loss (W),Cond. Pwr. (W),Heater Current (mA),Res. Drive (mA),Res. Freq (Hz),Period (sec),Period Ratio,tau1 (sec),tau2 (sec),Seebeck Gain,Resist. Gain,System Temp (K),Sample Position (deg),Bridge 1 Resistance (ohms),Bridge 1 Excitation (µA),Bridge 2 Resistance (ohms),Bridge 2 Excitation (µA),Bridge 3 Resistance (ohms),Bridge 3 Excitation (µA),Bridge 4 Resistance (ohms),Bridge 4 Excitation (µA),Signal 1 Vin (V),Signal 2 Vin (V),Digital Inputs (code),Drive 1 Iout (mA),Drive 1 Ipower (W),Drive 2 Iout (mA),Drive 2 Ipower (W),Pressure (),Map 20 (),Map 21 (),Map 22 (),Map 23 (),Map 24 (),Map 25 (),Map 26 (),Map 27 (),Map 28 (),Map 29 ()
,13182526.63,5905,3,-0.253,248.055476846923,2.69544589611721,0.125989176330769,0.777013731336608,0.0134791526451949,0.000227045810851242,1.28599428020388E-7,2.44715847965987E-7,1.29359231698803E-8,5.24967218015899,0.00220938188206329,0.00257062797266173,3.93849988507514,0.276995889238516,245.1512604,251.66185,2.82385720000002,0.0135,0.0134949541536208,0.000263678789476466,0.0132312753641443,4.1102574964591,0.499586615384615,17,60.4507042253521,1.7448405746205,34.6454026256812,14.0480760597645,1000,12500,300.0013,,,,,,,,,,,,,,,,,9.4E-6,,250.0006943,245.5744705,,,,,,,
,13198496.33,5906,18,-0.178,26.0186207884615,1.42974900582334,0.163193908760373,0.127330870851197,0.0641369708767997,4.5579078211016E-5,1.96957498461558E-8,6.47330916140807E-9,5.69547765658257E-9,11.4516760603388,0.0011719254146093,0.0011766010673115,-5.8378294665472,0.0556064754174395,8.6310825,45.9052124,39.7517618,0.0135,0.0134740542751002,4.1118321038774E-8,0.0134740131567791,3.69546086837607,4.99641392918193,103,306.571428571429,12.6060234006693,24.3194399080008,0.0019,1000,12500,5.352,,,,,,,,,,,,,,,,,9.2E-6,,7.03802405,6.86207615,,,,,,,
,13198899.69,5906,16,-0.178,30.1905734776923,1.39718267328899,0.145093639935977,0.0835841955362485,0.0296705722131278,4.4356560088813E-5,1.43962055384921E-8,3.40336592686135E-9,2.12205937448884E-9,11.7130419763536,0.00114523169941721,0.00115033188489772,-6.69844588906592,0.0541150033083519,15.8467264,48.4376068,33.8401725,0.0135,0.013473885654545,3.12668358599736E-7,0.0134735729861864,3.83686880976801,4.99641392918193,103,306.571428571429,11.5369943845592,26.5729026428006,0.0019,1000,12500,12.06905,,,,,,,,,,,,,,,,,9.4E-6,,14.76378295,14.34560155,,,,,,,
,13199300.2,5906,0,-0.178,34.3219972146154,1.42377156470673,0.130214836339257,0.0662887418285684,0.0171014952268636,4.38291128136968E-5,1.54696632568829E-8,2.41684672809904E-9,1.10227850572701E-9,11.4950168124799,0.00116702587271043,0.00117283966182753,-6.98050255995046,0.0534715176327101,21.5599613,51.0088081,29.6007209,0.0135,0.0134818116310507,8.0060632723403E-7,0.0134810110247234,3.89814558437118,4.99641392918193,103,306.571428571429,10.3217471719163,29.7015053232032,0.0200815055739705,1000,12500,18.737,,,,,,,,,,,,,,,,,9.35E-6,,21.2785816,20.7357464,,,,,,,
,13199699.38,5906,0,-0.178,38.6811131146154,1.44929438284402,0.11046489037852,0.0392149273649203,0.00758009453523494,4.36907852370889E-5,1.41934834938306E-8,9.39410335128901E-10,3.22537808487579E-10,11.277108382219,0.00118794621544592,0.0011947208795884,-7.27974052708254,0.0533027579892485,25.4877644,54.0834389,26.5689715,0.0135,0.0134729968456184,1.48600044048016E-6,0.013471510845178,3.93585436874237,4.99641392918193,103,306.571428571429,8.78779094243968,34.8860630139567,0.0019,1000,12500,25.4092,,,,,,,,,,,,,,,,,9.35E-6,,27.2365503,26.6045418,,,,,,,
,13200103.13,5906,0,-0.178,43.2444268084615,1.48729192344605,0.0908350955039435,0.00777239173869271,0.00115268047987782,4.39133686336542E-5,1.40474289168318E-8,3.99987606416097E-11,1.05601997715074E-11,10.9789611988202,0.00121909174052955,0.00122712429520859,-7.43090581796569,0.0535743097330582,30.4862366,57.5643082,24.217779,0.0135,0.0134725500232246,2.39853634839418E-6,0.0134701514868763,3.96413595702076,4.99641392918193,103,306.571428571429,7.64237408570829,40.1146849307908,0.0581709522790861,1000,12500,32.13435,,,,,,,,,,,,,,,,,9.4E-6,,33.0138788,32.2900858,,,,,,,
,13200507.08,5906,0,-0.178,48.0030406061538,1.54452425464571,0.0767177770688429,-0.0256411316118008,0.0030014059245228,4.38563938773442E-5,1.30924193729026E-8,4.65924418292463E-10,9.72471149341734E-11,10.5667237235546,0.00126600348741451,0.00127575399868715,-7.37959201216296,0.0535048005303599,35.8017616,61.4399681,22.4789641,0.0135,0.0134805400433472,3.61352800469131E-6,0.0134769265153425,3.98770394725275,4.99641392918193,103,306.571428571429,6.82979806987907,44.8873342132144,0.871684279525801,1000,12500,38.85655,,,,,,,,,,,,,,,,,9.3E-6,,38.7348938,37.8913517,,,,,,,
,13200908.94,5906,0,-0.178,52.8127638923077,1.61088004807816,0.065185683376065,-0.0929471812640379,0.00893149508315994,4.48053661982583E-5,1.37850822685061E-8,6.32147042259627E-9,1.08265751559264E-9,10.1213140788588,0.00132039348203128,0.0013322909967392,-7.52303284132973,0.0546625467618751,41.1212387,65.5465012,21.1579558,0.0135,0.0134845356224332,5.16150643278657E-6,0.0134793741160005,4.00655833943834,4.99641392918193,103,306.571428571429,6.32509865321242,48.469035090184,2.66529224199785,1000,12500,45.5571,,,,,,,,,,,,,,,,,9.2E-6,,44.3646755,43.3768673,,,,,,,
,13201310.3,5906,0,-0.178,57.5970705161538,1.6759683728525,0.0542383700164971,-0.149112171098316,0.0120401542528683,4.59370088926281E-5,1.45321201455605E-8,1.66340518187781E-8,2.38756498660668E-9,9.70918517553667,0.00137374456791189,0.0013880171518798,-7.44584319477203,0.0560431508490062,46.3889771,69.6352768,19.8599691,0.0135,0.0134765155544219,6.99038475900579E-6,0.0134695251696629,4.02069913357753,4.99641392918193,103,306.571428571429,5.88235753237782,52.1171021795242,4.22820915891714,1000,12500,52.25385,,,,,,,,,,,,,,,,,9.35E-6,,49.95005225,48.8006802,,,,,,,
,13201712.27,5906,0,-0.178,62.4836255,1.72479046560391,0.0454258103021843,-0.200712011153744,0.0139832221076835,4.57572144897684E-5,1.38944666118162E-8,3.18945900699788E-8,3.93859993757819E-9,9.42551130335306,0.00141376267672451,0.00143070885262525,-7.3769110064849,0.0558238016775174,51.6823845,73.979599,18.7991609,0.0135,0.0134851624622266,9.19232814334709E-6,0.0134759701340833,4.03483992771673,4.99641392918193,103,306.571428571429,5.48495971865027,55.8931048352109,5.44811760070231,1000,12500,58.94895,,,,,,,,,,,,,,,,,9.3E-6,,55.51701925,54.2047634,,,,,,,
,13202114.22,5906,0,-0.178,67.3569485323077,1.74947807468703,0.0372782183461472,-0.251807034517617,0.0153705226702969,4.62160640689526E-5,1.33369552642756E-8,5.28222213005337E-8,5.69614221870661E-9,9.26845120556314,0.00143399842187462,0.00145365144286162,-7.37011846228555,0.0563835981641222,56.9740295,78.3413925,17.7497314,0.0135,0.0134730974680594,1.16680341699894E-5,0.0134614294338894,4.04426712380952,4.99641392918193,103,306.571428571429,5.0780959038871,60.37133492039,6.24405034769066,1000,12500,65.6505,,,,,,,,,,,,,,,,,9.3E-6,,61.04431535,59.57398605,,,,,,,
,13202515.7,5906,0,-0.178,72.2558188238461,1.7577228903086,0.0300325757255977,-0.322180996355041,0.0175084243380369,4.70675057294327E-5,1.38333466827933E-8,9.06569439436957E-8,8.67193205096696E-9,9.20548570107064,0.00144075646746607,0.00146319768483986,-7.57999140753586,0.0574223569899079,62.2564812,82.8162613,16.8137543,0.0135,0.013469445365633,1.44230073360788E-5,0.0134550223582969,4.05369431990232,4.99641392918193,103,306.571428571429,4.74029133907167,64.6735414856309,6.91202966490096,1000,12500,72.3388,,,,,,,,,,,,,,,,,9.3E-6,,66.5043583,64.89387895,,,,,,,
,13202916.08,5906,0,-0.178,77.1758169292308,1.75408955666543,0.0243704938708543,-0.381553967892348,0.0186730923835926,4.75141353982354E-5,1.3509047028736E-8,1.34808907766989E-7,1.15784600471251E-8,9.20903435504918,0.0014377783251356,0.00146315580809323,-7.70975361176014,0.0579672451858472,67.5029602,87.382637,16.0124978,0.0135,0.0134742521035203,1.74953482886252E-5,0.0134567567552317,4.06312151599512,4.99641392918193,103,306.571428571429,4.4473419715615,68.9336305891918,7.45226841205777,1000,12500,79.0179,,,,,,,,,,,,,,,,,9.3E-6,,71.88053895,70.1554947,,,,,,,
,13203325.86,5906,0,-0.178,82.2231258130769,1.7555620888243,0.0221844541973699,-0.432144498213513,0.0192652940178677,4.75128693298996E-5,1.48377495997633E-8,1.84087587892682E-7,1.44027520015002E-8,9.18618715001964,0.00143898531870844,0.00146795108814787,-7.66682730111013,0.0579657005824775,72.7731018,92.1200027,15.421659,0.0135,0.0134848734228014,2.1203594220404E-5,0.013463669828581,4.07254871208791,4.99641392918193,103,306.571428571429,4.18955657909649,73.1751493943407,7.43164187176257,1000,12500,85.8386,,,,,,,,,,,,,,,,,9.4E-6,,77.2897873,75.47119905,,,,,,,
,13203735.05,5906,3,-0.178,87.3126250007692,1.75576259011594,0.0207249549944022,-0.526014294897419,0.0214668403249429,4.75902751531591E-5,1.49365071540645E-8,2.89126654785032E-7,2.07191265281203E-8,9.15153982325227,0.00143914966402946,0.0014718627692746,-7.94021046166513,0.0580601356868541,78.093399,96.9266968,14.7760724,0.0135,0.0134698107473789,2.51697794186126E-5,0.0134446409679603,4.07726231013431,4.99641392918193,103,306.571428571429,3.9771961581102,77.0823002899356,7.68903472552118,1000,12500,92.664,,,,,,,,,,,,,,,,,9.35E-6,,82.73283765,80.8149643,,,,,,,
,13204143.97,5906,3,-0.178,92.4514470615385,1.76138725990851,0.0196285492991015,-0.627053680563906,0.0236313516789807,4.80827130792892E-5,1.48957024123156E-8,4.2921939712178E-7,2.84151782062797E-8,9.11159816099331,0.00144376004910533,0.0014805618995058,-8.30157653813409,0.0586609099567328,83.4366455,101.8309631,14.2161271,0.0135,0.0134902850807738,2.95559482223998E-5,0.0134607291325514,4.08668950622711,4.99641392918193,103,306.571428571429,3.82323913983522,80.1863073060718,7.99303001922718,1000,12500,99.4646,,,,,,,,,,,,,,,,,9.3E-6,,88.20053105,86.1783104,,,,,,,
,13204546.38,5906,3,-0.178,97.5253325838462,1.75637199666183,0.019064429638319,-0.656319870166218,0.0228927042339762,4.82869024631159E-5,1.29774380818396E-8,4.95339195556462E-7,3.03900741831457E-8,9.10838255065984,0.00143964917759167,0.00148045480722954,-8.07885277796696,0.0589100210050013,88.7451019,106.6996994,13.6624276,0.0135,0.01348454873321,3.40337557447935E-5,0.0134505149774652,4.0914031042735,4.99641392918193,103,306.571428571429,3.70587406300807,82.7258086375939,8.69394666270173,1000,12500,106.16625,,,,,,,,,,,,,,,,,9.25E-6,,93.5707512,91.46101,,,,,,,
,13204947.34,5906,3,-0.178,102.594916943077,1.74242299567217,0.0185408525745106,-0.731972537209475,0.023807548953829,4.88753387157007E-5,1.45258022732515E-8,6.45464028583703E-7,3.69863018510215E-8,9.15147834895468,0.00142821557022309,0.00147346582826442,-8.35797366410888,0.0596279132331548,93.9833603,111.6062775,13.2665324,0.0135,0.0134843906252864,3.92167854313842E-5,0.013445173839855,4.0961167023199,4.99641392918193,103,306.571428571429,3.58212480693026,85.5836815005192,9.03083565735404,1000,12500,112.84405,,,,,,,,,,,,,,,,,9.35E-6,,98.86889645,96.69024275,,,,,,,
,13205348.27,5906,3,-0.178,107.691255773846,1.73067256137158,0.0195520424970884,-0.843649875723332,0.0257009767097576,5.02483598119275E-5,1.42842660583537E-8,8.81390035789467E-7,4.75462875664895E-8,9.18439900788465,0.00141858406669802,0.00146867139606031,-9.01078055268798,0.0613029989705516,99.1968689,116.5612946,12.9367017,0.0135,0.0134888641128849,4.4892119611647E-5,0.0134439719932732,4.1008303003663,4.99641392918193,103,306.571428571429,3.48369231700517,88.0018671783791,9.09884188733613,1000,12500,119.5276,,,,,,,,,,,,,,,,,9.2E-6,,104.15571975,101.9034615,,,,,,,
,13205750,5906,3,-0.178,112.829472525385,1.73593283696912,0.0210508594389635,-1.00491777660724,0.0288988818383188,5.19556958260596E-5,1.333831784298E-8,1.26333210065637E-6,6.47354876640832E-8,9.12709256064285,0.00142289576800748,0.00147870622673773,-10.0847769021782,0.0633859489077926,104.4174423,121.5584488,12.6439876,0.0135,0.0134962886014342,5.12453477448416E-5,0.0134450432536894,4.1055438984127,4.99641392918193,103,306.571428571429,3.4098335589736,89.9080331251448,9.22919789225979,1000,12500,126.2108,,,,,,,,,,,,,,,,,9.25E-6,,109.47254945,107.1441994,,,,,,,
,13206148.97,5906,3,-0.178,117.965430686154,1.74683485461278,0.0228466913226656,-1.03292905659817,0.0278982331214467,5.1827023706406E-5,1.61406944651319E-8,1.3902331132499E-6,6.74964900534247E-8,9.02187022595267,0.00143183184804326,0.00149355574380988,-9.93328818602847,0.0632289689218153,109.6657562,126.5354233,12.2895363,0.0135,0.0134746660958789,5.74987590393669E-5,0.0134171673368396,4.1055438984127,4.99641392918193,103,306.571428571429,3.36099925833648,91.2143695988692,9.37422472249898,1000,12500,132.87065,,,,,,,,,,,,,,,,,9.35E-6,,114.7602539,112.381176,,,,,,,
,13206550.27,5906,3,-0.178,123.125298719231,1.75299638674598,0.0244397658994993,-1.10528688194361,0.0282299423006689,5.03476313375866E-5,1.52278298113124E-8,1.70426554519639E-6,7.90188441103178E-8,8.96048363673387,0.00143688228421801,0.00150504506118402,-10.2603238454379,0.0614241102318557,114.9219894,131.5627441,12.0319041,0.0135,0.0134859316432865,6.4612341081717E-5,0.0134213193022048,4.1102574964591,4.99641392918193,103,306.571428571429,3.32119323157525,92.3076157258158,9.67830578686792,1000,12500,139.55845,,,,,,,,,,,,,,,,,9.25E-6,,120.05890275,117.64530565,,,,,,,
,13206950.97,5906,3,-0.178,128.277345862308,1.74984048385202,0.0266629904645551,-1.2367739602248,0.029889889655779,4.91451907395101E-5,1.4700356733934E-8,2.28166114147402E-6,1.0161274828883E-7,8.92659113190539,0.00143429547856723,0.00150890933572269,-11.1647562334695,0.0599571327022023,120.196228,136.5865631,11.7433125,0.0135,0.0134694166951114,7.19250685429444E-5,0.0133974916265685,4.1102574964591,4.99641392918193,103,306.571428571429,3.27562565822938,93.5917166850938,10.1623857272411,1000,12500,146.2489,,,,,,,,,,,,,,,,,9.3E-6,,125.35873415,122.90496825,,,,,,,
,13207352.52,5906,3,-0.178,133.451513437692,1.73800701836975,0.0285026292102118,-1.25823293328728,0.0288357509019662,4.62456839685199E-5,1.40607744033754E-8,2.62859009550706E-6,1.12813211179481E-7,8.95668700510566,0.00142459591669651,0.00150583508889234,-11.1965605062039,0.0564197344415943,125.4671021,141.680191,11.5275145,0.0135,0.0134872935725141,7.99482262541126E-5,0.01340734534626,4.11497109450549,4.99641392918193,103,306.571428571429,3.2277973367338,94.9785245444336,10.3136275021292,1000,12500,152.9451,,,,,,,,,,,,,,,,,9.3E-6,,130.64865495,128.15602115,,,,,,,
,13207753.14,5906,3,-0.178,138.623245357692,1.73143464892817,0.0309686280566215,-1.30667042387177,0.0284554566934932,5.05299685452056E-5,1.53315518198614E-8,2.70528517182896E-6,1.12889995611663E-7,8.93877312434167,0.00141920872862964,0.00150768123463274,-11.4392826860598,0.0616465616251509,130.7223206,146.7660675,11.3123959,0.0135,0.0134768205002094,8.83787529283861E-5,0.013388441747281,4.11497109450549,4.99641392918193,103,306.571428571429,3.1960399567246,95.9222765430042,10.5723097885252,1000,12500,159.62985,,,,,,,,,,,,,,,,,9.4E-6,,135.93656155,133.4017563,,,,,,,
,13208154.3,5906,3,-0.178,143.817167549231,1.72754409859322,0.0337570367465994,-1.30957383411809,0.0272047716421489,5.8056758278406E-5,1.86855660751925E-8,2.45917131634323E-6,1.00664188790397E-7,8.92583726407102,0.00141601975294526,0.00151236094124929,-11.3020263963713,0.0708292450996553,135.9770813,151.8959503,11.1563233,0.0135,0.0134990876461284,9.76613730032504E-5,0.0134014262731251,4.11968469255189,4.99641392918193,103,306.571428571429,3.17279578008685,96.6250114474864,10.6148822873488,1000,12500,166.31025,,,,,,,,,,,,,,,,,9.35E-6,,141.2239685,138.65287015,,,,,,,
,13208555.03,5906,3,-0.178,149.005390223077,1.72348770614553,0.036353809521571,-1.34003839558676,0.0265447582839806,6.17616280810789E-5,1.64413849247187E-8,2.51367738502218E-6,1.0118651352353E-7,8.89197960607547,0.00141269484110289,0.00151729417442123,-11.3976874393125,0.0753491862589163,141.2332611,157.0219574,10.9979888,0.0135,0.0134917488553707,0.000107203466923355,0.0133845453884473,4.11968469255189,4.99641392918193,103,306.571428571429,3.16598719063626,96.8328076241579,10.7639152034074,1000,12500,172.99255,,,,,,,,,,,,,,,,,9.3E-6,,146.50350955,143.89715575,,,,,,,
,13208965.59,5906,3,-0.178,154.275818689231,1.70710690926361,0.0393185593275517,-1.41697313103779,0.0270653949775798,5.94506460403644E-5,1.34392086621386E-8,3.05213536832871E-6,1.2291376877949E-7,8.91130019450024,0.0013992679584128,0.00151328988130205,-11.9844024630991,0.0725297881692445,146.5265045,162.2429657,10.9503231,0.0135,0.0134853804135822,0.000118886364939415,0.0133664940486428,4.11968469255189,4.99641392918193,103,306.571428571429,3.14230453446875,97.5626089733084,10.5962045328559,1000,5000,179.8414,,,,,,,,,,,,,,,,,9.4E-6,,151.8124542,149.20819855,,,,,,,
,13209372.67,5906,3,-0.178,159.572014910769,1.70470577087408,0.0425957343870897,-1.42943835589385,0.0260144886545455,6.49082099188175E-5,1.68188340297637E-8,2.94671767476103E-6,1.18503463813793E-7,8.86579899071614,0.00139729981219187,0.00152050520663123,-11.9279511421417,0.0791880161009573,151.8789825,167.4918365,10.7877044,0.0135,0.0134804935263298,0.000129381546526306,0.0133511119798035,4.11968469255189,4.99641392918193,103,306.571428571429,3.145889436038,97.4514314010766,10.6646896326635,1000,5000,186.62935,,,,,,,,,,,,,,,,,9.3E-6,,157.1906128,154.55244445,,,,,,,
,13209779.88,5906,3,-0.178,164.871068983846,1.68806649253754,0.0458054797307061,-1.27053698009054,0.0222766072121789,7.04227636163334E-5,1.62493493667784E-8,2.23880599111635E-6,9.10370032786143E-8,8.88936558387823,0.001383661059457,0.00151611084082365,-10.4580734128058,0.0859157716119267,157.2378235,172.7507019,10.6738303,0.0135,0.0134772635297624,0.000140866359483744,0.0133363971702787,4.11968469255189,4.99641392918193,103,306.571428571429,3.14051514582312,97.6181977594244,10.655350755417,1000,5000,193.42635,,,,,,,,,,,,,,,,,9.35E-6,,162.56007385,159.8923416,,,,,,,
,13210187.78,5906,3,-0.178,170.176877766923,1.68496427048286,0.0492975236955824,-1.00184150842513,0.0181555005225417,9.21628331632723E-5,2.19021956553761E-8,1.09989716170428E-6,4.65396753846095E-8,8.84247370786701,0.00138111825449415,0.00152398107058474,-7.95414614670584,0.112438656459192,162.5866547,178.0140533,10.5500504,0.0135,0.0134757625479326,0.000152853732006357,0.0133229088159263,4.11968469255189,4.99641392918193,103,306.571428571429,3.1431402805142,97.5366675397877,10.5246064739661,1000,5000,200.2239,,,,,,,,,,,,,,,,,9.3E-6,,167.9330368,165.23184205,,,,,,,
,13210594.64,5906,3,-0.178,175.474203963077,1.68944910601957,0.0529089972442882,-1.11754023687525,0.0180412717067097,0.000101337564765322,2.02400549954441E-8,1.28004147495206E-6,5.36305076428641E-8,8.76016837321372,0.00138479434919637,0.00153828691501844,-8.83617938232271,0.123631829013693,167.940094,183.2634583,10.4061032,0.0135,0.0134756523818731,0.000164298805328381,0.0133113535765447,4.11968469255189,4.99641392918193,103,306.571428571429,3.17343477183909,96.6055553723458,10.51653607383,1000,5000,207.0126,,,,,,,,,,,,,,,,,9.3E-6,,173.2947998,170.56238555,,,,,,,
,13211001.83,5906,3,-0.178,180.764249825385,1.685859411994,0.0564780503936777,-1.24365531851062,0.0205875935348783,0.000108401991814419,2.61705808312506E-8,1.52986810010179E-6,6.67400878079271E-8,8.71495345068247,0.00138185197704426,0.00154639053960626,-9.84223084345627,0.132250430013591,173.2812042,188.5273438,10.2882483,0.0135,0.0134767215692443,0.000176783009588812,0.0132999385596555,4.11968469255189,4.99641392918193,103,306.571428571429,3.18710734427427,96.1911211187137,10.3615179550447,1000,5000,213.80015,,,,,,,,,,,,,,,,,9.35E-6,,178.64367675,175.88607025,,,,,,,
,13211411.77,5906,3,-0.178,186.106194600769,1.65738352374838,0.0605046442723388,-0.965697782223963,0.0173464014946865,0.000113926128705345,2.64558327644583E-8,9.19172325077505E-7,4.30840024449326E-8,8.77776583755227,0.00135851108503966,0.00153556594486258,-7.43587762750458,0.138989877020521,178.6284332,193.9087372,10.3082297,0.0135,0.0134788382921234,0.000193562920169733,0.0132852753719537,4.11968469255189,4.99641392918193,103,306.571428571429,3.17827903626847,96.458311266265,10.438616913594,1000,5000,220.6346,,,,,,,,,,,,,,,,,9.3E-6,,184.0292511,181.2370148,,,,,,,
,13211819.16,5906,3,-0.178,191.467815690769,1.64602983320784,0.064422080083042,-0.621025108921483,0.0184979286578352,0.000143881830744243,3.09474805002059E-8,3.11795932072839E-7,1.84715436224235E-8,8.76626980682047,0.0013492047813179,0.0015379206810905,-4.38644910150592,0.175535833507976,183.9969025,199.3434448,10.3144773,0.0135,0.0134818276319285,0.000207310941141167,0.0132745166907873,4.11968469255189,4.99641392918193,103,306.571428571429,3.26431575906657,93.9159846041034,9.97923640490829,1000,5000,227.4351,,,,,,,,,,,,,,,,,9.4E-6,,189.4143982,186.59745025,,,,,,,
,13212226.41,5906,3,-0.178,196.647338864615,1.73212292040632,0.069704373944788,-0.943974200487908,0.0206011781965802,0.000162821974020105,3.12740022029618E-8,6.21321810563003E-7,3.25502905094711E-8,8.34406490021792,0.00141977288557895,0.00161619673737301,-6.8782700491624,0.198642808304528,189.3741455,204.1513824,9.75450670000001,0.0135,0.0134856504681609,0.000204933708142966,0.0132807167600179,4.11968469255189,4.99641392918193,103,306.571428571429,3.39920507597396,90.1891535577883,8.015664923796,1000,5000,234.2224,,,,,,,,,,,,,,,,,9.4E-6,,194.67858125,191.90543365,,,,,,,
,13212631.67,5906,3,-0.178,201.669968823077,1.8218152110324,0.0737362391442391,-0.958991721043962,0.0220035083755249,0.000172211316414589,3.08730891533184E-8,5.91159858616832E-7,3.15157670769435E-8,7.91712707473226,0.00149329115658394,0.00170392616148532,-6.682025317028,0.210097806025798,194.6782532,208.96875,9.2808723,0.0135,0.01349019994644,0.000211140157223446,0.0132790597892166,4.11968469255189,4.99641392918193,103,306.571428571429,3.421326988216,89.6060007205816,8.59033321648592,1000,2500,240.9878,,,,,,,,,,,,,,,,,9.35E-6,,199.90390015,197.17655945,,,,,,,
,13213033.3,5906,3,-0.178,207.366164104615,1.61890264093924,0.0771872788149891,-1.0329556887192,0.0197413586237591,0.000170919916972036,2.82793324163848E-8,7.99627778640727E-7,4.49882163461219E-8,8.68397065942974,0.00132696937781905,0.00155405882171709,-8.05963806377683,0.208522298705884,199.9542847,215.2191925,10.2365212,0.0135,0.0134954012108191,0.000251319402647296,0.0132440818081718,4.11968469255189,4.99641392918193,103,306.571428571429,3.43724862847633,89.1909377842493,7.69943351287377,1000,2500,247.6919,,,,,,,,,,,,,,,,,9.35E-6,,205.3228226,202.50648495,,,,,,,
,13213434.8,5906,3,-0.178,212.573914630769,1.64022408042093,0.0819433739147582,-1.04479021688755,0.0188836135274177,0.000179294461663679,3.17167429651204E-8,7.89038340763903E-7,4.53022921890012E-8,8.49956348052478,0.00134444596755814,0.00158482439969211,-8.09779806678743,0.218739243229688,205.2711792,220.3432922,9.95525680000003,0.0135,0.0134703155906677,0.000261858613996768,0.0132084569766709,4.11497109450549,4.99641392918193,103,306.571428571429,3.47674819526291,88.1776336259075,8.20265015115561,1000,2500,254.3825,,,,,,,,,,,,,,,,,9.35E-6,,210.6497879,207.76786805,,,,,,,
,13213836.83,5906,3,-0.178,217.765747892308,1.62934848149513,0.0861999268185912,-1.08723881939314,0.0179650436546165,0.000182293902718882,3.0249962609131E-8,8.66669172057798E-7,5.11438974897783E-8,8.47243759233191,0.00133553154220913,0.00159064669706802,-8.55806537143314,0.222398561317036,210.4963837,225.5261383,9.87255640000004,0.0135,0.0134766548723577,0.000278770246380449,0.0131978846259772,4.11497109450549,4.99641392918193,103,306.571428571429,3.47480796529307,88.2268694078959,8.09196184133693,1000,2500,261.0756,,,,,,,,,,,,,,,,,9.4E-6,,215.8966217,212.98189545,,,,,,,
,13214238.25,5906,3,-0.178,222.954035830769,1.63555199293599,0.090885450146299,-0.922772666111428,0.0166095998511185,0.000192630342669276,3.15547421328431E-8,6.02581410443554E-7,3.7458296855248E-8,8.36802085450114,0.00134061638765245,0.0016113077155559,-7.20986582585766,0.235009018056517,215.7188263,230.6839905,9.77386229999996,0.0135,0.0134834565667904,0.000294001289314003,0.0131894552774764,4.11497109450549,4.99641392918193,103,306.571428571429,3.54114200794487,86.574169542935,8.39168494800804,1000,2500,267.765,,,,,,,,,,,,,,,,,9.3E-6,,221.1340027,218.1917267,,,,,,,
,13214638.67,5906,3,-0.178,228.12119634,1.63643607539844,0.0956862315630648,-1.00216407999736,0.0171399196322904,0.000203829533597649,3.18756369791922E-8,6.86874114361039E-7,4.41048844558735E-8,8.28982077583418,0.00134134104540855,0.0016273805589318,-7.93337105199332,0.248672030989131,220.9377441,235.8149109,9.6641726,0.0135,0.0134906931676215,0.000309240328027751,0.0131814528395937,4.11497109450549,4.99641392918193,103,306.571428571429,3.57672920066999,85.7127871223804,8.14085174613316,1000,2500,274.4444,,,,,,,,,,,,,,,,,9.25E-6,,226.34417725,223.38583375,,,,,,,
,13215038.78,5906,3,-0.178,233.270861463077,1.63320230161702,0.100488144427113,-1.01298399158064,0.0179042016206595,0.00020637711477377,3.17448579897316E-8,7.1017296858333E-7,4.77533975724647E-8,8.22831519329583,0.00133869041116149,0.00164047247590573,-8.10130487755792,0.251780080023999,226.1293182,240.9207458,9.54955590000003,0.0135,0.0134983245976787,0.000325277391233991,0.0131730472064447,4.11497109450549,4.99641392918193,103,306.571428571429,3.5908379679001,85.3760128727583,7.9352478466458,1000,2500,281.10605,,,,,,,,,,,,,,,,,9.35E-6,,231.54415135,228.55887605,,,,,,,
,13215439.58,5906,3,-0.178,238.405522509231,1.63449829597183,0.105377099994415,-0.959467731728536,0.0162883086505896,0.000207214022735248,3.25906208539791E-8,6.47997669544038E-7,4.5063189807526E-8,8.12627072935583,0.00133975270161625,0.00165826042082496,-7.71095518111488,0.252801107737003,231.313736,245.9969177,9.42447809999999,0.0135,0.0134754731193992,0.000340700307121547,0.0131347728122776,4.1102574964591,4.99641392918193,103,306.571428571429,3.63451308589843,84.3500687233447,8.04559180143752,1000,2500,287.78255,,,,,,,,,,,,,,,,,9.3E-6,,236.72977445,233.728714,,,,,,,
,13215839.8,5906,3,-0.178,243.544227716154,1.62803489468206,0.110292300671408,-0.86236162168723,0.0156615693093092,0.000210019885147185,3.22231265408186E-8,5.29703150562471E-7,3.87285176739345E-8,8.07239590902757,0.00133445483170661,0.00167037749879515,-7.03103340544815,0.256224259879565,236.4936218,251.1158447,9.34870399999997,0.0135,0.0134839484878057,0.000358632228667603,0.0131253162591381,4.1102574964591,4.99641392918193,103,306.571428571429,3.66382204822321,83.6753053331567,7.99452322300355,1000,2500,294.4463,,,,,,,,,,,,,,,,,9.25E-6,,241.91606905,238.89089965,,,,,,,
,13216240.31,5906,3,-0.23,248.433862305385,1.46121146186761,0.113163002336446,-0.988551077517367,0.0141104145282979,0.000219339093982824,3.24131181535524E-8,7.57495231849715E-7,6.10419455168352E-8,8.48186840452652,0.00119771431300624,0.00159078477566739,-8.62527930233122,0.267593694659045,241.6663666,256.1791382,10.3652373,0.0135,0.013492827127135,0.000462220215268156,0.0130306069118669,4.1102574964591,4.99641392918193,103,306.571428571429,3.2415475529252,94.5756381993458,6.10680493578719,1000,2500,299.25915,,,,,,,,,,,,,,,,,9.35E-6,,246.67528535,243.4157791,,,,,,,
,13216640.92,5905,3,-0.282,250.155187050769,1.47745872304062,0.114700158563808,-0.960095222023991,0.0128607855121216,0.000229188503408472,3.29488032208311E-8,6.80973080492098E-7,5.46877196698299E-8,8.48095215110871,0.00121103174019723,0.00159120705114918,-8.44501559429261,0.279609974158336,244.6284485,257.9724731,10.0964646,0.0135,0.013494950863303,0.000440560682416825,0.0130543901808862,4.1102574964591,4.99641392918193,103,306.571428571429,3.4406826180824,89.1019203457628,6.3370758889027,1000,2500,299.9994,,,,,,,,,,,,,,,,,9.35E-6,,248.83965305,245.1626587,,,,,,,
,13217062.69,5905,0,-0.282,250.160737963077,1.53328109568233,0.115624052137809,-0.860863535771656,0.0128300028146188,0.000171562029577826,8.05486523677324E-6,7.04765794936469E-7,6.47217189342321E-8,7.07934645483214,0.00125678778334617,0.00166109349635172,-6.34702273477442,0.209305676084948,244.8557739,258.704895,10.5384701,0.011762842826864,0.0117594563545422,0.000398288131575049,0.0113611682229672,3.83686880976801,0.00995833109344564,300,536.5,6.26846266317099,85.5871732557475,7.90055012505448,1000,125000,300.0061,,,,,,,,,,,,,,,,,9.3E-6,,248.21362305,244.9044113,,,,,,,
,13217728.77,5905,0,-0.282,249.583251133846,1.4895588912866,0.114387047163935,-0.824787963092966,0.0110844710959582,0.00023346011803613,1.27917741974912E-6,4.88235874439525E-7,3.89795583973133E-8,6.13083191966459,0.00122094991089065,0.0016413785616567,-5.26027855268028,0.284821344004079,244.645752,257.3752441,9.68970159999998,0.01006689327588,0.0100630160780581,0.000365133962742768,0.00969788211531531,3.54933932893773,0.0283502727301443,176.712022367195,613.142857142857,7.11871436722752,86.1311222101546,7.4929438542858,1000,125000,299.99845,,,,,,,,,,,,,,,,,9.25E-6,,247.8180084,244.720459,,,,,,,
,13218470.31,5905,0,-0.282,249.196259015385,1.4632504216134,0.113599654031985,-0.83950600637062,0.0110948618787242,0.000209149191808949,3.55973031244983E-6,5.73871008495725E-7,4.71301890961992E-8,5.48984167004168,0.00119938559148639,0.0016204852332862,-4.78206989455757,0.255162014006918,244.621048,256.4473572,8.8391225,0.0089194919615276,0.00889620735938179,0.000328783066770875,0.00856742429261092,3.33722741684982,0.0219178579090191,300,715.333333333333,8.20115900600896,87.2234440045865,7.18670160366931,1000,125000,299.9994,,,,,,,,,,,,,,,,,9.35E-6,,247.6702881,244.65157315,,,,,,,
,13219314.42,5905,0,-0.282,248.947537586154,1.45319705475898,0.113195015923562,-0.853624475684372,0.0120030025028239,0.000237778567189363,5.06762769865463E-7,5.24981909399688E-7,4.24376400083665E-8,5.08811091588634,0.00119114512685162,0.00161287045810217,-4.4986127014925,0.290089851971023,244.5918274,255.7666016,8.22125299999999,0.00821018797038221,0.00820646378378026,0.00030616310582904,0.00790030067795123,3.20524667155067,0.0295891081771758,191.702702702703,715.333333333333,8.18703013988489,87.3739709163194,7.07773798772407,1000,125000,299.99935,,,,,,,,,,,,,,,,,9.35E-6,,247.62851715,244.63341525,,,,,,,
,13220162.34,5905,0,-0.282,248.814884248462,1.44789624304917,0.113029001370833,-0.69648307972223,0.0107688894917731,0.00019961362124388,5.13763511030369E-6,4.17609031384014E-7,3.5670039048536E-8,4.86706600804828,0.00118680019922063,0.00160770806204971,-3.53563611181236,0.243528617917533,244.5858612,255.3964233,7.85847470000002,0.00783072747789518,0.0078248212596673,0.000292571514887685,0.00753224974477961,3.1298291028083,0.0179154664647634,300,715.333333333333,8.18430114177228,87.4031051573,7.178922038909,1000,125000,299.99995,,,,,,,,,,,,,,,,,9.35E-6,,247.6255722,244.63198855,,,,,,,
,13221007.53,5905,0,-0.282,248.742352878462,1.44571568959703,0.11290330535489,-0.78482611674357,0.0102419813077904,0.000238570643815145,3.69182847624886E-7,4.44218595459145E-7,3.58132635293264E-8,4.7454453555396,0.00118501286032543,0.00160451551606623,-3.86506313551161,0.291056185454477,244.5918274,255.1863861,7.64252740000003,0.00762865087424587,0.00761414070360771,0.000284231450048363,0.00732990925355935,3.08740672039072,0.0319714840368518,188.801491146319,715.333333333333,8.17794054916028,87.4710850529213,7.1104174653952,1000,125000,300,,,,,,,,,,,,,,,,,9.35E-6,,247.62583925,244.6345444,,,,,,,
,13221851.75,5905,0,-0.282,248.712853763846,1.44476416615489,0.112846909190382,-0.729410539339345,0.0111171606166518,0.000196710061989415,7.56736490550517E-6,4.65606208153716E-7,4.19091658767034E-8,4.69144431654092,0.00118423292307778,0.00160322190692832,-3.56051888770079,0.239986275627087,244.5946655,255.1040649,7.54953019999999,0.00752434706139676,0.00752142630341276,0.000280635417293411,0.00724079088611935,3.06855232820513,0.0184395891538922,300,715.333333333333,8.18703013988489,87.3739709163194,7.04208764844648,1000,125000,300.00015,,,,,,,,,,,,,,,,,9.35E-6,,247.62599945,244.63539125,,,,,,,
,13222698.41,5905,0,-0.282,248.695099933846,1.44083602220852,0.112770058483388,-0.939576125423728,0.0107900657607804,0.00023895602672069,7.73583690037003E-7,6.37673879982136E-7,5.12360543247162E-8,4.67194547867087,0.00118101313295781,0.00160003669683039,-4.52725365727121,0.291526352599242,244.5972137,255.0565796,7.51908169999999,0.00747751807348067,0.00747528421146424,0.000279563550735443,0.0071957206607288,3.05912513211233,0.0446457236103281,195.424976700839,715.333333333333,8.17703270004632,87.4807964665815,7.11740772799865,1000,125000,300.00005,,,,,,,,,,,,,,,,,9.3E-6,,247.6264038,244.63794705,,,,,,,
,13223544.7,5905,0,-0.282,248.682026556923,1.4408918317961,0.112764460188541,-0.888000749385173,0.0105680955631665,0.000212550819292937,3.18707048549142E-6,6.40290266232371E-7,5.23623771238679E-8,4.64580893495648,0.0011810588785214,0.00159913655029661,-4.26206176055616,0.259311999537383,244.5983429,255.0114288,7.46255870000002,0.00744633944706571,0.00742928287358344,0.000277201043828986,0.00715208182975446,3.04969793601954,0.0295414606599823,300,715.333333333333,8.18475584844208,87.3982494504699,7.0723205342064,1000,125000,299.9987,,,,,,,,,,,,,,,,,9.35E-6,,247.62851715,244.64276885,,,,,,,
,13224389.72,5905,0,-0.282,248.673841152308,1.44057714025329,0.112737879866067,-0.719194515758791,0.00828812941110405,0.000239155460149702,6.18167514330366E-7,3.73341284356692E-7,2.99871537665137E-8,4.63503366436122,0.00118080093463384,0.00159790349662666,-3.46959440544709,0.291769661382636,244.6048584,254.9868164,7.42943619999997,0.00742823859925163,0.00740633649926509,0.00027571652604756,0.00713061997321753,3.04498433797314,0.0368791783077843,206.239515377446,715.333333333333,8.1861202716553,87.3836823299796,7.11810675425899,1000,125000,300.00035,,,,,,,,,,,,,,,,,9.3E-6,,247.63004305,244.64391325,,,,,,,
,13225235.55,5905,0,-0.282,248.672187691538,1.43926834170852,0.112688784254364,-0.824327085215089,0.00977585537495959,0.000219215571059244,2.29481785387743E-6,5.35566227530008E-7,4.34298196943941E-8,4.63867991194824,0.00117972814894141,0.00159664728159624,-3.95996792060534,0.267442996692277,244.606842,254.9859161,7.43363209999998,0.0074216781672602,0.00740633567160725,0.000275780655646637,0.00713055501596061,3.04498433797314,0.0232043408732441,300,715.333333333333,8.20709853801729,87.1603198157953,7.15126088648819,1000,125000,300.00005,,,,,,,,,,,,,,,,,9.3E-6,,247.6322937,244.6433411,,,,,,,
,13226080.63,5905,0,-0.282,248.672491334615,1.43717386085971,0.11262229033469,-0.782424313809179,0.0098172050627109,0.000239355602485316,1.30423433810979E-6,4.42547114852232E-7,3.57890321071593E-8,4.64411642194528,0.00117801136136042,0.00159477793397049,-3.77001356451918,0.292013835032085,244.606842,254.9891815,7.43783300000001,0.00741955372118351,0.00740633439250833,0.000275965765454033,0.0071303686270543,3.04498433797314,0.0237284635623729,192.04659832246,715.333333333333,8.17521760637675,87.5002192939019,7.0279323666745,1000,125000,300.00055,,,,,,,,,,,,,,,,,9.4E-6,,247.63228605,244.64333345,,,,,,,
,13226927.53,5905,0,-0.282,248.670817798462,1.4370986907311,0.112626286789362,-0.848261913770495,0.0105479347645632,0.000190774192542032,8.59374457256847E-6,6.52647292685329E-7,6.02951729789543E-8,4.6463226688048,0.0011779497465009,0.00159402047975426,-4.07767459319283,0.232744514901279,244.6034698,254.984726,7.4297698,0.00741745795481709,0.00740633348962131,0.000275469818386519,0.00713086367123479,3.04498433797314,0.0182966466023116,300,715.333333333333,8.17521760637675,87.5002192939019,7.05764098273916,1000,125000,299.9996,,,,,,,,,,,,,,,,,9.3E-6,,247.6294861,244.6406555,,,,,,,
,13227774.56,5905,0,-0.282,248.669187224615,1.43796137453227,0.112652700290323,-0.797694190020162,0.00880550274784436,0.000237610947941341,5.25510985381301E-7,4.63106807734829E-7,3.71656678241462E-8,4.6434990913708,0.00117865686437071,0.00159499042182875,-3.84035356676207,0.289885356488436,244.6020355,254.9817657,7.43202340000002,0.00742146298142944,0.00740633657450693,0.00027554376687433,0.0071307928076326,3.04498433797314,0.0503157781563569,203.380708294501,715.333333333333,8.20824174216038,87.1481805487201,7.03645558455577,1000,125000,299.99925,,,,,,,,,,,,,,,,,9.3E-6,,247.629364,244.6410675,,,,,,,
,13228622.19,5905,0,-0.282,248.668099038462,1.43674174125219,0.112617576685674,-0.758401598998561,0.0088464740055256,0.000218650654643182,2.24706451464977E-6,4.55290997441223E-7,3.69219676321287E-8,4.64686981236936,0.00117765716496081,0.0015938332944847,-3.66053246597839,0.266753798664682,244.6034698,254.9853363,7.43397630000001,0.00742031420533799,0.00740633582209017,0.000275602634797956,0.00713073318729222,3.04498433797314,0.0306850010726268,300,715.333333333333,8.19340488516699,87.3059910206981,6.97311472831719,1000,125000,300.00185,,,,,,,,,,,,,,,,,9.4E-6,,247.6280899,244.63937375,,,,,,,
,13229468.09,5905,0,-0.282,248.670995035385,1.43377665401088,0.112572205067542,-0.878674854530039,0.0118780190236631,0.000237245369348571,9.0185786777679E-7,5.64419850630839E-7,4.58505262287948E-8,4.65523327233264,0.00117522676558269,0.00159096971336241,-4.22707746059876,0.289439350605257,244.6048584,254.9897766,7.43841800000001,0.0074193206980528,0.00740633514491819,0.000275700482122798,0.00713063466279539,3.04498433797314,0.0310661812101749,198.474370922647,715.333333333333,8.17612505247417,87.4905078802417,7.14047559459003,1000,125000,299.9985,,,,,,,,,,,,,,,,,9.3E-6,,247.62878415,244.64278415,,,,,,,
,13230315.11,5905,0,-0.282,248.669180882308,1.43396586785072,0.112535705662805,-0.874660754927245,0.0100127914117543,0.000204551002116697,7.22417028386648E-6,6.48575918665837E-7,5.69966603784057E-8,4.65648151336328,0.00117538185889404,0.00159054347199381,-4.20948379494507,0.249552222582371,244.6031647,254.984726,7.4306052,0.00741714424744364,0.0074063362735398,0.000275259079800687,0.00713107719373912,3.04498433797314,0.0213937352198904,300,715.333333333333,8.16887111935627,87.5681991895232,6.93059295992147,1000,125000,300.00135,,,,,,,,,,,,,,,,,9.3E-6,,247.62950135,244.641922,,,,,,,
,13231161.47,5905,0,-0.282,248.664890817692,1.43314305053622,0.112510039909594,-0.846018949322396,0.00992001943674424,0.000237520444787903,7.38077559804279E-7,5.22858427519413E-7,4.21616987157655E-8,4.65957087668093,0.00117470741847231,0.00158948882163282,-4.07873402009826,0.289774942641241,244.6023102,254.9853363,7.42977000000002,0.00742102326076451,0.00740633582209017,0.000275113867144606,0.00713122195494557,3.04498433797314,0.0484575249858097,199.1174277726,715.333333333333,8.17612505247417,87.4905078802417,7.00573828290854,1000,125000,299.99905,,,,,,,,,,,,,,,,,9.3E-6,,247.6294861,244.6402283,,,,,,,
,13232008.11,5905,0,-0.282,248.666037460769,1.43252445430205,0.112504062421826,-0.770359023146192,0.00794895161843256,0.000212778758941615,5.10386322178247E-6,4.84141716350958E-7,4.05366711536716E-8,4.66134274029423,0.00117420037237873,0.0015888847240339,-3.72763063855687,0.259590085908771,244.6026154,254.9838562,7.43158989999998,0.00742137659427326,0.0074063362735398,0.000275137207985076,0.00713119906555473,3.04498433797314,0.0317332464508842,300,715.333333333333,8.18885048325741,87.3545480889991,7.06812601267506,1000,125000,300.0014,,,,,,,,,,,,,,,,,9.25E-6,,247.6332779,244.64149475,,,,,,,
,13232854.66,5905,0,-0.282,248.666037460769,1.43252445430205,0.112504062421826,-0.770359023146192,0.00794895161843256,0.000212778758941615,5.10386322178247E-6,4.84141716350958E-7,4.05366711536716E-8,4.66134274029423,0.00117420037237873,0.0015888847240339,-3.72763063855687,0.259590085908771,244.6026154,254.9838562,7.43158989999998,0.00742048364669149,0.00740633514491819,0.000275137207985076,0.00713119906555473,3.04498433797314,0.0538893419458709,216.136999068034,715.333333333333,8.18885048325741,87.3545480889991,7.06812601267506,1000,125000,300.00155,,,,,,,,,,,,,,,,,9.35E-6,,247.6335678,244.6448898,,,,,,,
